Repository: mk0000001/IPAS-STRENGTH-ENGINE

# Print Strength Engine

## 한국어

릴리스 **v0.13.0** · 코드 개정 13회(최초 등록 이후 업데이트 12회). [커밋 집계](VERSION_HISTORY.json). 패키지 변경 비병합 커밋을 세며 문서·시험 전용 변경과 자동 생성 버전 파일은 제외합니다. 개정 수는 정확도 검증 횟수가 아닙니다.

**형상 선별·문헌 비교·명시적 하중 조건의 정상응력 계산 도구입니다. 임의 출력물의 실제 파단하중이나 가장 먼저 부러질 위치를 검증한 예측 모델이 아닙니다.**

- 내부 협착과 국부 두께는 기하학적 점검 후보입니다. 후보 순서는 파손 순위가 아닙니다.
- `CAPACITY_SCENARIO_V5_EXPLICIT_LOAD_CASE_REQUIRED`는 외벽 면적에 소재 참고값을 곱해 파단하중처럼 표시하던 경로를 중단합니다. 임의 패턴 계수·코어 지수·추정 지렛대 길이를 적용하지 않습니다. 기존 출력 구조는 유지하되 하중값은 null입니다.
- `load_case.evaluate_load_case`는 고정 영역, 작용점, 방향, 선택 입력 하중을 받습니다. 전체 G-code의 명시된 압출 폭·높이로 직사각형 경로 단면을 구성하며 공극과 겹침을 구분합니다. 이는 실제 비드·접합면 측정이 아닙니다.
- 계산 범위는 단일 소재의 연결된 일정 단면 직선 보, 축에 평행한 경로, 전체 단면 고정과 끝단 하중입니다. 복잡한 형상·비스듬한 경로·다중 툴·비틀림·불완전 형상·계산 한도 초과는 `WITHHELD`입니다. 지원 범위에서는 `CONDITIONAL_NORMAL_STRESS`와 MPa 또는 MPa/N을 반환합니다. `failure_load_n=null`, `is_failure_prediction=false`입니다.
- 문헌 응력의 면적 정의가 확인되지 않으면 재료 순단면의 응력과 비교하지 않습니다. 공정 보정은 소재 등급·시험 조건·면적 정의·연구 계보를 확인해야 합니다. 승인된 보정 모델은 없으며 `effective_mpa=null`입니다. 기존 0.85 계수는 실측 보정값이 아닙니다.
- 등록 소재 18개를 검토했습니다. 공개 실험 180개 중 학습 108개, 동일 연구 내 보류 54개, 별도 패턴 18개 제외의 진단에서 후보와 학습 평균 기준선의 MAE가 모두 0.802253 MPa였습니다. 정확도 향상을 입증하지 못했으며 부품 또는 독립 연구 검증으로 해석하지 않습니다.

[FusRock 공식 소재 카탈로그](docs/fusrock-official-catalog-20261001.md) · [새 연구 검토](docs/research-update-20261001.md) · [보정 승인 조건](docs/process-calibration.md) · [기존 논문 근거](docs/research-evidence.md) · [시스템 검증](docs/system-validation.md) · [공정 API](PROCESS_EVIDENCE.md)

NumPy·SciPy·Shapely 2를 설치한 뒤 시험합니다.

```sh
python -m unittest discover -s tests
```

## English

Release **v0.13.0** · 13 package code revisions (12 updates after initial import). [Commit ledger](VERSION_HISTORY.json). Reachable non-merge package commits are counted; documentation-only, tests-only and generated version metadata changes are excluded. Revision count is not a validation rating.

**Geometry screening, literature comparison and conditional normal-stress calculation under explicit loads—not a validated predictor of arbitrary part failure or fracture location.**

- Constriction and thin-region candidates are geometric inspection points, not failure rankings.
- `CAPACITY_SCENARIO_V5_EXPLICIT_LOAD_CASE_REQUIRED` withholds the former envelope-area force scenarios. Arbitrary pattern constants, core exponents and guessed levers are removed; compatibility fields remain null.
- `load_case.evaluate_load_case` accepts a fixed region, load point, direction and optional force. Complete G-code roads with declared width and height form rectangular material sections accounting for voids and overlaps. These are not measured beads or weld contacts.
- Supported mechanics are limited to a connected, single-material, constant-section straight beam, axis-aligned roads, a full-section fixture and an endpoint load. Complex, oblique, multi-tool, torsional, incomplete or over-budget geometry returns `WITHHELD`. Supported inputs return `CONDITIONAL_NORMAL_STRESS` in MPa or MPa/N, with `failure_load_n=null` and `is_failure_prediction=false`.
- Unknown reference area definitions cannot be compared with net-material stress. Calibration requires compatible grade, test conditions, area definition and study lineage. No transfer model is approved; `effective_mpa=null`. The existing 0.85 reference margin is not experimental calibration.
- All 18 registered material families were reviewed. A within-study diagnostic split of 180 public specimens used 108 for training, 54 held out and 18 excluded for a different pattern. Candidate and training-mean baseline both achieved MAE 0.802253 MPa: no evidence of improvement, and no independent-study or part-level validation.

[FusRock official catalogue](docs/fusrock-official-catalog-20261001.md) · [New research](docs/research-update-20261001.md) · [Calibration gates](docs/process-calibration.md) · [Earlier evidence](docs/research-evidence.md) · [System validation](docs/system-validation.md) · [Process API](PROCESS_EVIDENCE.md)

Tests require NumPy, SciPy and Shapely 2; run the command above.

File: print_strength_engine/public_tensile_catalog.json
[
  {
    "source_id": "W027_W028",
    "doi": "10.3390/ma17215207",
    "source_url": "https://zenodo.org/records/14065523",
    "locator": "UC_FRADDCO_TensileTests_ASA.xlsx; raster-labelled sheets",
    "property": "tensile_strength",
    "material_family": "ASA",
    "material_grade": "3DJake ASA",
    "comparison_variable": "raster_angles_deg",
    "source_context": {
      "printer": null,
      "nozzle_c": 250,
      "bed_c": 90,
      "speed_mm_s": 40,
      "speed_basis": "PRINT_SETTING",
      "infill_percent": 100,
      "layer_height_mm": 0.2,
      "line_width_mm": 0.42,
      "orientation": "FLAT_BUILD",
      "stress_area_basis": "GROSS_COUPON",
      "test_standard": "ASTM D638",
      "moisture_condition": null,
      "annealing": null,
      "batch_id": null
    },
    "observations": [
      {
        "raster_angles_deg": [
          0,
          90
        ],
        "value_mpa": 19.406688922278683,
        "sd_mpa": 0.9850280653504947,
        "n": 3,
        "value_kind": "DERIVED_FROM_PUBLIC_RAW_CURVES",
        "derivation": "Arithmetic mean of specimen max(raw load N)/(measured width mm * measured thickness mm)",
        "specimens": [
          "UC_FRADDCO_TensileTests_ASA.xlsx#0-90_1",
          "UC_FRADDCO_TensileTests_ASA.xlsx#0-90_2",
          "UC_FRADDCO_TensileTests_ASA.xlsx#0-90_3"
        ]
      },
      {
        "raster_angles_deg": [
          30,
          -60
        ],
        "value_mpa": 16.51552615404723,
        "sd_mpa": 0.11127814373153382,
        "n": 3,
        "value_kind": "DERIVED_FROM_PUBLIC_RAW_CURVES",
        "derivation": "Arithmetic mean of specimen max(raw load N)/(measured width mm * measured thickness mm)",
        "specimens": [
          "UC_FRADDCO_TensileTests_ASA.xlsx#30-60_1",
          "UC_FRADDCO_TensileTests_ASA.xlsx#30-60_2",
          "UC_FRADDCO_TensileTests_ASA.xlsx#30-60_3"
        ]
      },
      {
        "raster_angles_deg": [
          45,
          -45
        ],
        "value_mpa": 18.509924019433864,
        "sd_mpa": 0.7201785455862022,
        "n": 3,
        "value_kind": "DERIVED_FROM_PUBLIC_RAW_CURVES",
        "derivation": "Arithmetic mean of specimen max(raw load N)/(measured width mm * measured thickness mm)",
        "specimens": [
          "UC_FRADDCO_TensileTests_ASA.xlsx#45-45_1",
          "UC_FRADDCO_TensileTests_ASA.xlsx#45-45_2",
          "UC_FRADDCO_TensileTests_ASA.xlsx#45-45_3"
        ]
      }
    ],
    "observed_ratio": null,
    "ratio_definition": null,
    "statistical_comparison": "WITHIN_CAMPAIGN_MEAN_AND_SAMPLE_SD",
    "raw_file_provenance": {
      "file": "UC_FRADDCO_TensileTests_ASA.xlsx",
      "url": "https://zenodo.org/records/14065523/files/UC_FRADDCO_TensileTests_ASA.xlsx?download=1",
      "record": 14065523,
      "bytes": 377305,
      "sha256": "f2a6ca65c89a2cc7ad1bf860d4fde61be628d6850c26a727897548d6d0394b94",
      "md5": "e14fd985fb799ccf36883e644f360ace",
      "expected_checksum": "md5:e14fd985fb799ccf36883e644f360ace"
    },
    "extraction_report": {
      "file": "strength-supplement-fracture-benchmark-20260925.json",
      "sha256": "3ef4c43ed761b86f46a09654611089ea6f9b825e4097862a56a1bf9d2ba7cb17"
    },
    "specimen_records": [
      {
        "file": "UC_FRADDCO_TensileTests_ASA.xlsx",
        "sheet": "0-90_1",
        "material": "ASA",
        "orientation": "0/90",
        "orientation_raw": "0/90",
        "orientation_mapping": "EXACT_LABEL",
        "lineage": "W027_W028",
        "metadata": {
          "Raster orient.": "0/90",
          "Test num.": 1,
          "L (mm)": 50,
          "a (mm)": 9.73,
          "b (mm)": 5.09
        },
        "sample_count": 909,
        "missing_load_rows_ignored": [],
        "missing_displacement_rows": [],
        "peak_load_n": 946.7,
        "peak_displacement_mm": 1.3676253687315647,
        "peak_cell": "A675",
        "processing": "MAX_RAW_LOAD_NO_SMOOTHING",
        "test_kind": "TENSILE",
        "area_mm2": 49.5257,
        "uts_mpa": 19.115328001421485,
        "stress_definition": "PEAK_ENGINEERING_STRESS_N_PER_MM2_NOT_STRESS_AT_BREAK"
      },
      {
        "file": "UC_FRADDCO_TensileTests_ASA.xlsx",
        "sheet": "0-90_2",
        "material": "ASA",
        "orientation": "0/90",
        "orientation_raw": "0/90",
        "orientation_mapping": "EXACT_LABEL",
        "lineage": "W027_W028",
        "metadata": {
          "Raster orient.": "0/90",
          "Test num.": 2,
          "L (mm)": 50,
          "a (mm)": 9.63,
          "b (mm)": 5
        },
        "sample_count": 960,
        "missing_load_rows_ignored": [],
        "missing_displacement_rows": [],
        "peak_load_n": 895.6,
        "peak_displacement_mm": 1.2309999999999999,
        "peak_cell": "A637",
        "processing": "MAX_RAW_LOAD_NO_SMOOTHING",
        "test_kind": "TENSILE",
        "area_mm2": 48.150000000000006,
        "uts_mpa": 18.600207684319834,
        "stress_definition": "PEAK_ENGINEERING_STRESS_N_PER_MM2_NOT_STRESS_AT_BREAK"
      },
      {
        "file": "UC_FRADDCO_TensileTests_ASA.xlsx",
        "sheet": "0-90_3",
        "material": "ASA",
        "orientation": "0/90",
        "orientation_raw": "0/90",
        "orientation_mapping": "EXACT_LABEL",
        "lineage": "W027_W028",
        "metadata": {
          "Raster orient.": "0/90",
          "Test num.": 3,
          "L (mm)": 50,
          "a (mm)": 9.61,
          "b (mm)": 5.15
        },
        "sample_count": 1008,
        "missing_load_rows_ignored": [],
        "missing_displacement_rows": [],
        "peak_load_n": 1014.8000000000001,
        "peak_displacement_mm": 1.428,
        "peak_cell": "A600",
        "processing": "MAX_RAW_LOAD_NO_SMOOTHING",
        "test_kind": "TENSILE",
        "area_mm2": 49.4915,
        "uts_mpa": 20.504531081094733,
        "stress_definition": "PEAK_ENGINEERING_STRESS_N_PER_MM2_NOT_STRESS_AT_BREAK"
      },
      {
        "file": "UC_FRADDCO_TensileTests_ASA.xlsx",
        "sheet": "30-60_1",
        "material": "ASA",
        "orientation": "30/-60",
        "orientation_raw": "30/60",
        "orientation_mapping": "COMPANION_PAPER_SIGNED_RASTER_30/-60",
        "lineage": "W027_W028",
        "metadata": {
          "Raster orient.": "30/60",
          "Test num.": 1,
          "L (mm)": 50,
          "a (mm)": 9.58,
          "b (mm)": 5.12
        },
        "sample_count": 965,
        "missing_load_rows_ignored": [],
        "missing_displacement_rows": [],
        "peak_load_n": 804.7,
        "peak_displacement_mm": 1.4669999999999999,
        "peak_cell": "A517",
        "processing": "MAX_RAW_LOAD_NO_SMOOTHING",
        "test_kind": "TENSILE",
        "area_mm2": 49.0496,
        "uts_mpa": 16.40584224947808,
        "stress_definition": "PEAK_ENGINEERING_STRESS_N_PER_MM2_NOT_STRESS_AT_BREAK"
      },
      {
        "file": "UC_FRADDCO_TensileTests_ASA.xlsx",
        "sheet": "30-60_2",
        "material": "ASA",
        "orientation": "30/-60",
        "orientation_raw": "30/60",
        "orientation_mapping": "COMPANION_PAPER_SIGNED_RASTER_30/-60",
        "lineage": "W027_W028",
        "metadata": {
          "Raster orient.": "30/60",
          "Test num.": 2,
          "L (mm)": 50,
          "a (mm)": 9.56,
          "b (mm)": 5.13
        },
        "sample_count": 968,
        "missing_load_rows_ignored": [],
        "missing_displacement_rows": [],
        "peak_load_n": 815.5,
        "peak_displacement_mm": 1.537,
        "peak_cell": "A539",
        "processing": "MAX_RAW_LOAD_NO_SMOOTHING",
        "test_kind": "TENSILE",
        "area_mm2": 49.0428,
        "uts_mpa": 16.628332803184158,
        "stress_definition": "PEAK_ENGINEERING_STRESS_N_PER_MM2_NOT_STRESS_AT_BREAK"
      },
      {
        "file": "UC_FRADDCO_TensileTests_ASA.xlsx",
        "sheet": "30-60_3",
        "material": "ASA",
        "orientation": "30/-60",
        "orientation_raw": "30/60",
        "orientation_mapping": "COMPANION_PAPER_SIGNED_RASTER_30/-60",
        "lineage": "W027_W028",
        "metadata": {
          "Raster orient.": "30/60",
          "Test num.": 3,
          "L (mm)": 50,
          "a (mm)": 9.58,
          "b (mm)": 5.19
        },
        "sample_count": 973,
        "missing_load_rows_ignored": [],
        "missing_displacement_rows": [],
        "peak_load_n": 821,
        "peak_displacement_mm": 1.4360000000000002,
        "peak_cell": "A526",
        "processing": "MAX_RAW_LOAD_NO_SMOOTHING",
        "test_kind": "TENSILE",
        "area_mm2": 49.720200000000006,
        "uts_mpa": 16.512403409479447,
        "stress_definition": "PEAK_ENGINEERING_STRESS_N_PER_MM2_NOT_STRESS_AT_BREAK"
      },
      {
        "file": "UC_FRADDCO_TensileTests_ASA.xlsx",
        "sheet": "45-45_1",
        "material": "ASA",
        "orientation": "45/-45",
        "orientation_raw": "45/45",
        "orientation_mapping": "COMPANION_PAPER_SIGNED_RASTER_45/-45",
        "lineage": "W027_W028",
        "metadata": {
          "Raster orient.": "45/45",
          "Test num.": 1,
          "L (mm)": 50,
          "a (mm)": 9.15,
          "b (mm)": 4.9
        },
        "sample_count": 779,
        "missing_load_rows_ignored": [],
        "missing_displacement_rows": [],
        "peak_load_n": 867,
        "peak_displacement_mm": 2.081,
        "peak_cell": "A326",
        "processing": "MAX_RAW_LOAD_NO_SMOOTHING",
        "test_kind": "TENSILE",
        "area_mm2": 44.83500000000001,
        "uts_mpa": 19.33757109401137,
        "stress_definition": "PEAK_ENGINEERING_STRESS_N_PER_MM2_NOT_STRESS_AT_BREAK"
      },
      {
        "file": "UC_FRADDCO_TensileTests_ASA.xlsx",
        "sheet": "45-45_2",
        "material": "ASA",
        "orientation": "45/-45",
        "orientation_raw": "45/45",
        "orientation_mapping": "COMPANION_PAPER_SIGNED_RASTER_45/-45",
        "lineage": "W027_W028",
        "metadata": {
          "Raster orient.": "45/45",
          "Test num.": 2,
          "L (mm)": 50,
          "a (mm)": 9.18,
          "b (mm)": 5.07
        },
        "sample_count": 961,
        "missing_load_rows_ignored": [],
        "missing_displacement_rows": [],
        "peak_load_n": 845.5,
        "peak_displacement_mm": 2.2270000000000003,
        "peak_cell": "A524",
        "processing": "MAX_RAW_LOAD_NO_SMOOTHING",
        "test_kind": "TENSILE",
        "area_mm2": 46.5426,
        "uts_mpa": 18.16615315861168,
        "stress_definition": "PEAK_ENGINEERING_STRESS_N_PER_MM2_NOT_STRESS_AT_BREAK"
      },
      {
        "file": "UC_FRADDCO_TensileTests_ASA.xlsx",
        "sheet": "45-45_3",
        "material": "ASA",
        "orientation": "45/-45",
        "orientation_raw": "45/45",
        "orientation_mapping": "COMPANION_PAPER_SIGNED_RASTER_45/-45",
        "lineage": "W027_W028",
        "metadata": {
          "Raster orient.": "45/45",
          "Test num.": 3,
          "L (mm)": 50,
          "a (mm)": 9.49,
          "b (mm)": 5.06
        },
        "sample_count": 972,
        "missing_load_rows_ignored": [],
        "missing_displacement_rows": [],
        "peak_load_n": 865.6,
        "peak_displacement_mm": 2.176,
        "peak_cell": "A636",
        "processing": "MAX_RAW_LOAD_NO_SMOOTHING",
        "test_kind": "TENSILE",
        "area_mm2": 48.0194,
        "uts_mpa": 18.02604780567854,
        "stress_definition": "PEAK_ENGINEERING_STRESS_N_PER_MM2_NOT_STRESS_AT_BREAK"
      }
    ],
    "limitations": [
      "Tensile coupon peak engineering stress is not arbitrary-part failure stress.",
      "One experimental lineage per grade; related investigators are not independent laboratory replication.",
      "Moisture, annealing and independently identifiable production batches are not established.",
      "No cross-grade transfer, Z-direction estimate or temperature/speed correction is applied.",
      "Source data and paper form one experimental lineage, not two independent validation datasets."
    ]
  },
  {
    "source_id": "W029_W030",
    "doi": "10.3390/jcs9040185",
    "source_url": "https://zenodo.org/records/14882928",
    "locator": "UC_FRADDCO_TensileTests_ASA-CF.xlsx; raster-labelled sheets",
    "property": "tensile_strength",
    "material_family": "ASA-CF",
    "material_grade": "3DJake ASA-CF10",
    "comparison_variable": "raster_angles_deg",
    "source_context": {
      "printer": null,
      "nozzle_c": 250,
      "bed_c": 90,
      "speed_mm_s": 40,
      "speed_basis": "PRINT_SETTING",
      "infill_percent": 100,
      "layer_height_mm": 0.2,
      "line_width_mm": 0.42,
      "orientation": "FLAT_BUILD",
      "stress_area_basis": "GROSS_COUPON",
      "test_standard": "ASTM D638",
      "moisture_condition": null,
      "annealing": null,
      "batch_id": null
    },
    "observations": [
      {
        "raster_angles_deg": [
          0,
          90
        ],
        "value_mpa": 37.5204511532666,
        "sd_mpa": 0.41364760865714967,
        "n": 3,
        "value_kind": "DERIVED_FROM_PUBLIC_RAW_CURVES",
        "derivation": "Arithmetic mean of specimen max(raw load N)/(measured width mm * measured thickness mm)",
        "specimens": [
          "UC_FRADDCO_TensileTests_ASA-CF.xlsx#0-90_1",
          "UC_FRADDCO_TensileTests_ASA-CF.xlsx#0-90_2",
          "UC_FRADDCO_TensileTests_ASA-CF.xlsx#0-90_3"
        ]
      },
      {
        "raster_angles_deg": [
          30,
          -60
        ],
        "value_mpa": 40.00342090760821,
        "sd_mpa": 6.288707325968714,
        "n": 3,
        "value_kind": "DERIVED_FROM_PUBLIC_RAW_CURVES",
        "derivation": "Arithmetic mean of specimen max(raw load N)/(measured width mm * measured thickness mm)",
        "specimens": [
          "UC_FRADDCO_TensileTests_ASA-CF.xlsx#30-60_1",
          "UC_FRADDCO_TensileTests_ASA-CF.xlsx#30-60_2",
          "UC_FRADDCO_TensileTests_ASA-CF.xlsx#30-60_3"
        ]
      },
      {
        "raster_angles_deg": [
          45,
          -45
        ],
        "value_mpa": 30.618539149269775,
        "sd_mpa": 1.813948843502314,
        "n": 3,
        "value_kind": "DERIVED_FROM_PUBLIC_RAW_CURVES",
        "derivation": "Arithmetic mean of specimen max(raw load N)/(measured width mm * measured thickness mm)",
        "specimens": [
          "UC_FRADDCO_TensileTests_ASA-CF.xlsx#45-45_1",
          "UC_FRADDCO_TensileTests_ASA-CF.xlsx#45-45_2",
          "UC_FRADDCO_TensileTests_ASA-CF.xlsx#45-45_3"
        ]
      }
    ],
    "observed_ratio": null,
    "ratio_definition": null,
    "statistical_comparison": "WITHIN_CAMPAIGN_MEAN_AND_SAMPLE_SD",
    "raw_file_provenance": {
      "file": "UC_FRADDCO_TensileTests_ASA-CF.xlsx",
      "url": "https://zenodo.org/records/14882928/files/UC_FRADDCO_TensileTests_ASA-CF.xlsx?download=1",
      "record": 14882928,
      "bytes": 649851,
      "sha256": "e95589cb5358cf6c4b6f52ddffb5a07192dcedf7aa8b2c4d8613a7f0b8d4c5fe",
      "md5": "13941aec0a957f53de3349f6e599cb57",
      "expected_checksum": "md5:13941aec0a957f53de3349f6e599cb57"
    },
    "extraction_report": {
      "file": "strength-supplement-fracture-benchmark-20260925.json",
      "sha256": "3ef4c43ed761b86f46a09654611089ea6f9b825e4097862a56a1bf9d2ba7cb17"
    },
    "specimen_records": [
      {
        "file": "UC_FRADDCO_TensileTests_ASA-CF.xlsx",
        "sheet": "0-90_1",
        "material": "ASA-CF",
        "orientation": "0/90",
        "orientation_raw": "0/90",
        "orientation_mapping": "EXACT_LABEL",
        "lineage": "W029_W030",
        "metadata": {
          "Raster orient.": "0/90",
          "Test num.": 1,
          "L (mm)": 50,
          "a (mm)": 10.16,
          "b (mm)": 5.04
        },
        "sample_count": 971,
        "missing_load_rows_ignored": [
          {
            "row": 997,
            "displacement_value": 0.8179390667089912
          },
          {
            "row": 998,
            "displacement_value": 0.8186989979905537
          },
          {
            "row": 999,
            "displacement_value": 0.8204721709808673
          },
          {
            "row": 1000,
            "displacement_value": 0.8212321022624298
          },
          {
            "row": 1001,
            "displacement_value": 0.8222453439711801
          },
          {
            "row": 1002,
            "displacement_value": 0.8235118961071191
          },
          {
            "row": 1003,
            "displacement_value": 0.8247784482430571
          },
          {
            "row": 1004,
            "displacement_value": 0.825031758670244
          },
          {
            "row": 1005,
            "displacement_value": 0.8262983108061821
          },
          {
            "row": 1006,
            "displacement_value": 0.8283247942236835
          },
          {
            "row": 1007,
            "displacement_value": 0.8300979625573843
          },
          {
            "row": 1008,
            "displacement_value": 0.8308578938389468
          },
          {
            "row": 1009,
            "displacement_value": 0.8316178251205093
          },
          {
            "row": 1010,
            "displacement_value": 0.8336443085380107
          },
          {
            "row": 1011,
            "displacement_value": 1.6120669672321841
          },
          {
            "row": 1012,
            "displacement_value": 1.5674843506736145
          },
          {
            "row": 1013,
            "displacement_value": 1.5598850378579856
          },
          {
            "row": 1014,
            "displacement_value": 1.5558320756795965
          },
          {
            "row": 1015,
            "displacement_value": 1.554312213116471
          },
          {
            "row": 1016,
            "displacement_value": 1.5515257984174071
          },
          {
            "row": 1017,
            "displacement_value": 1.5492460045727183
          },
          {
            "row": 1018,
            "displacement_value": 1.5472195211552173
          },
          {
            "row": 1019,
            "displacement_value": 1.5446864168833412
          },
          {
            "row": 1020,
            "displacement_value": 1.5439264856017783
          },
          {
            "row": 1021,
            "displacement_value": 1.5424066276952657
          },
          {
            "row": 1022,
            "displacement_value": 1.5419000068408906
          },
          {
            "row": 1023,
            "displacement_value": 1.540126833850577
          },
          {
            "row": 1024,
            "displacement_value": 1.539366902569014
          },
          {
            "row": 1025,
            "displacement_value": 1.5383536608602637
          },
          {
            "row": 1026,
            "displacement_value": 5.043155455516258
          },
          {
            "row": 1027,
            "displacement_value": 5.043155455516258
          },
          {
            "row": 1028,
            "displacement_value": "#REF!"
          }
        ],
        "missing_displacement_rows": [],
        "peak_load_n": 1932.25178957556,
        "peak_displacement_mm": 0.7941278958665805,
        "peak_cell": "A977",
        "processing": "MAX_RAW_LOAD_NO_SMOOTHING",
        "test_kind": "TENSILE",
        "area_mm2": 51.2064,
        "uts_mpa": 37.73457594315476,
        "stress_definition": "PEAK_ENGINEERING_STRESS_N_PER_MM2_NOT_STRESS_AT_BREAK"
      },
      {
        "file": "UC_FRADDCO_TensileTests_ASA-CF.xlsx",
        "sheet": "0-90_2",
        "material": "ASA-CF",
        "orientation": "0/90",
        "orientation_raw": "0/90",
        "orientation_mapping": "EXACT_LABEL",
        "lineage": "W029_W030",
        "metadata": {
          "Raster orient.": "0/90",
          "Test num.": 2,
          "L (mm)": 50,
          "a (mm)": 10.2,
          "b (mm)": 5.08
        },
        "sample_count": 969,
        "missing_load_rows_ignored": [],
        "missing_displacement_rows": [],
        "peak_load_n": 1919.453030880286,
        "peak_displacement_mm": 0.9225562405411885,
        "peak_cell": "A958",
        "processing": "MAX_RAW_LOAD_NO_SMOOTHING",
        "test_kind": "TENSILE",
        "area_mm2": 51.815999999999995,
        "uts_mpa": 37.043635766564115,
        "stress_definition": "PEAK_ENGINEERING_STRESS_N_PER_MM2_NOT_STRESS_AT_BREAK"
      },
      {
        "file": "UC_FRADDCO_TensileTests_ASA-CF.xlsx",
        "sheet": "0-90_3",
        "material": "ASA-CF",
        "orientation": "0/90",
        "orientation_raw": "0/90",
        "orientation_mapping": "EXACT_LABEL",
        "lineage": "W029_W030",
        "metadata": {
          "Raster orient.": "0/90",
          "Test num.": 3,
          "L (mm)": 50,
          "a (mm)": 10.15,
          "b (mm)": 5.04
        },
        "sample_count": 1005,
        "missing_load_rows_ignored": [
          {
            "row": 1033,
            "displacement_value": 5.011491666087644
          },
          {
            "row": 1034,
            "displacement_value": 5.011491666087644
          },
          {
            "row": 1035,
            "displacement_value": "#REF!"
          }
        ],
        "missing_displacement_rows": [],
        "peak_load_n": 1932.83439936714,
        "peak_displacement_mm": 0.9494071365098504,
        "peak_cell": "A980",
        "processing": "MAX_RAW_LOAD_NO_SMOOTHING",
        "test_kind": "TENSILE",
        "area_mm2": 51.156,
        "uts_mpa": 37.78314175008093,
        "stress_definition": "PEAK_ENGINEERING_STRESS_N_PER_MM2_NOT_STRESS_AT_BREAK"
      },
      {
        "file": "UC_FRADDCO_TensileTests_ASA-CF.xlsx",
        "sheet": "30-60_1",
        "material": "ASA-CF",
        "orientation": "30/-60",
        "orientation_raw": "30/60",
        "orientation_mapping": "COMPANION_PAPER_SIGNED_RASTER_30/-60",
        "lineage": "W029_W030",
        "metadata": {
          "Raster orient.": "30/60",
          "Test num.": 1,
          "L (mm)": 50,
          "a (mm)": 9.62,
          "b (mm)": 4.22
        },
        "sample_count": 995,
        "missing_load_rows_ignored": [],
        "missing_displacement_rows": [],
        "peak_load_n": 1791.7799329346883,
        "peak_displacement_mm": 0.9575130655232416,
        "peak_cell": "A997",
        "processing": "MAX_RAW_LOAD_NO_SMOOTHING",
        "test_kind": "TENSILE",
        "area_mm2": 40.596399999999996,
        "uts_mpa": 44.13642423797894,
        "stress_definition": "PEAK_ENGINEERING_STRESS_N_PER_MM2_NOT_STRESS_AT_BREAK"
      },
      {
        "file": "UC_FRADDCO_TensileTests_ASA-CF.xlsx",
        "sheet": "30-60_2",
        "material": "ASA-CF",
        "orientation": "30/-60",
        "orientation_raw": "30/60",
        "orientation_mapping": "COMPANION_PAPER_SIGNED_RASTER_30/-60",
        "lineage": "W029_W030",
        "metadata": {
          "Raster orient.": "30/60",
          "Test num.": 2,
          "L (mm)": 50,
          "a (mm)": 9.62,
          "b (mm)": 4.21
        },
        "sample_count": 978,
        "missing_load_rows_ignored": [],
        "missing_displacement_rows": [],
        "peak_load_n": 1745.868821975714,
        "peak_displacement_mm": 0.9836040302103406,
        "peak_cell": "A976",
        "processing": "MAX_RAW_LOAD_NO_SMOOTHING",
        "test_kind": "TENSILE",
        "area_mm2": 40.5002,
        "uts_mpa": 43.10765927021876,
        "stress_definition": "PEAK_ENGINEERING_STRESS_N_PER_MM2_NOT_STRESS_AT_BREAK"
      },
      {
        "file": "UC_FRADDCO_TensileTests_ASA-CF.xlsx",
        "sheet": "30-60_3",
        "material": "ASA-CF",
        "orientation": "30/-60",
        "orientation_raw": "30/60",
        "orientation_mapping": "COMPANION_PAPER_SIGNED_RASTER_30/-60",
        "lineage": "W029_W030",
        "metadata": {
          "Raster orient.": "30/60",
          "Test num.": 3,
          "L (mm)": 50,
          "a (mm)": 10.17,
          "b (mm)": 5.26
        },
        "sample_count": 970,
        "missing_load_rows_ignored": [],
        "missing_displacement_rows": [],
        "peak_load_n": 1752.800544143096,
        "peak_displacement_mm": 0.903811273585917,
        "peak_cell": "A973",
        "processing": "MAX_RAW_LOAD_NO_SMOOTHING",
        "test_kind": "TENSILE",
        "area_mm2": 53.4942,
        "uts_mpa": 32.76617921462693,
        "stress_definition": "PEAK_ENGINEERING_STRESS_N_PER_MM2_NOT_STRESS_AT_BREAK"
      },
      {
        "file": "UC_FRADDCO_TensileTests_ASA-CF.xlsx",
        "sheet": "45-45_1",
        "material": "ASA-CF",
        "orientation": "45/-45",
        "orientation_raw": "45/45",
        "orientation_mapping": "COMPANION_PAPER_SIGNED_RASTER_45/-45",
        "lineage": "W029_W030",
        "metadata": {
          "Raster orient.": "45/45",
          "Test num.": 1,
          "L (mm)": 50,
          "a (mm)": 9.53,
          "b (mm)": 4.89
        },
        "sample_count": 957,
        "missing_load_rows_ignored": [],
        "missing_displacement_rows": [],
        "peak_load_n": 1524.4838323092479,
        "peak_displacement_mm": 0.901784794825029,
        "peak_cell": "A937",
        "processing": "MAX_RAW_LOAD_NO_SMOOTHING",
        "test_kind": "TENSILE",
        "area_mm2": 46.601699999999994,
        "uts_mpa": 32.71305193392619,
        "stress_definition": "PEAK_ENGINEERING_STRESS_N_PER_MM2_NOT_STRESS_AT_BREAK"
      },
      {
        "file": "UC_FRADDCO_TensileTests_ASA-CF.xlsx",
        "sheet": "45-45_2",
        "material": "ASA-CF",
        "orientation": "45/-45",
        "orientation_raw": "45/45",
        "orientation_mapping": "COMPANION_PAPER_SIGNED_RASTER_45/-45",
        "lineage": "W029_W030",
        "metadata": {
          "Raster orient.": "45/45",
          "Test num.": 2,
          "L (mm)": 50,
          "a (mm)": 10.15,
          "b (mm)": 5.17
        },
        "sample_count": 951,
        "missing_load_rows_ignored": [],
        "missing_displacement_rows": [],
        "peak_load_n": 1551.078533079046,
        "peak_displacement_mm": 0.9527001674066762,
        "peak_cell": "A935",
        "processing": "MAX_RAW_LOAD_NO_SMOOTHING",
        "test_kind": "TENSILE",
        "area_mm2": 52.475500000000004,
        "uts_mpa": 29.558146812875457,
        "stress_definition": "PEAK_ENGINEERING_STRESS_N_PER_MM2_NOT_STRESS_AT_BREAK"
      },
      {
        "file": "UC_FRADDCO_TensileTests_ASA-CF.xlsx",
        "sheet": "45-45_3",
        "material": "ASA-CF",
        "orientation": "45/-45",
        "orientation_raw": "45/45",
        "orientation_mapping": "COMPANION_PAPER_SIGNED_RASTER_45/-45",
        "lineage": "W029_W030",
        "metadata": {
          "Raster orient.": "45/45",
          "Test num.": 3,
          "L (mm)": 50,
          "a (mm)": 10.15,
          "b (mm)": 5.18
        },
        "sample_count": 936,
        "missing_load_rows_ignored": [],
        "missing_displacement_rows": [],
        "peak_load_n": 1555.4599820428807,
        "peak_displacement_mm": 0.8762004463356927,
        "peak_cell": "A936",
        "processing": "MAX_RAW_LOAD_NO_SMOOTHING",
        "test_kind": "TENSILE",
        "area_mm2": 52.577,
        "uts_mpa": 29.584418701007678,
        "stress_definition": "PEAK_ENGINEERING_STRESS_N_PER_MM2_NOT_STRESS_AT_BREAK"
      }
    ],
    "limitations": [
      "Tensile coupon peak engineering stress is not arbitrary-part failure stress.",
      "One experimental lineage per grade; related investigators are not independent laboratory replication.",
      "Moisture, annealing and independently identifiable production batches are not established.",
      "No cross-grade transfer, Z-direction estimate or temperature/speed correction is applied.",
      "Source data and paper form one experimental lineage, not two independent validation datasets."
    ]
  }
]
